Repository: ttopac/accustretch

# AccuStretch

Design and optimization code for the article "Stretchable Electronics Design
for Non-uniform Deployment on Prescribed Positions" (submitted to npj
Flexible Electronics). AccuStretch places the functional islands of an
island-bridge stretchable device at prescribed target positions by tailoring
the serpentine bridge between every pair of islands, so a wafer-scale device
can expand non-uniformly onto a much larger target layout.

## Pipeline

The numbered folders follow the order of the design pipeline.

    0_characterization             material stress-strain curves for the FE models
    1_target_definition            target layout export and design checks
    2_serpentine_characterization  mesoscale serpentine FE runs and summaries
    3_stretch_limits               serpentine stretch range notebooks
    4_surrogate_model              Keras NN surrogate with scalers and training data
    5_feasible_region              feasibility ellipses of the (k0, dmax) space
    6_network_optimization         Optimus macroscale network expansion
    7_serpentine_backdesign        FICO Xpress serpentine back-design
    8_validation_assembly          Abaqus assembly generation for validation
    S_logo_results                 the run reported in the paper (see VersionLog.rtf)

## Geometry files

STEP serpentine geometries are intentionally not tracked here. They are
regenerated in Creo from the optimized serpentine parameters (bounding
angle, wire width, node-to-node length, required stretch) produced by the
back-design step, then imported and assembled into the Abaqus validation
model by 8_validation_assembly/genAbaqAssm.py, the macro in
S_logo_results/4_abaqusAssemblyMacro, and the consolidated mesh seeding
script in S_logo_results/5_abaqusMeshingScripts. The meshed forward
simulation input deck fwd_122_v4.inp (27 MB) and heavy solver outputs
(odb, cae, sat, dxf) are likewise excluded because they are regenerable
from these inputs. Google Drive download links for the untracked
artifacts (the STEP designs, the assembled 246assm_v4.cae model, and the
meshed input deck) sit as README files in the matching S_logo_results
subfolders.

## Notes

The scripts were written for the original research folder layout, so some
hard-coded paths inside them (for example references to sibling folders
of the original machine) may need one-line adjustments when run from this
repository structure.

## Citation

Please cite the npj Flexible Electronics article above. Earlier stages of
this work appeared at IWSHM 2019 (doi 10.12783/shm2019/32426) and at
InnoLAE 2021.

File: 0_characterization/PI-2545_curve.csv
Strain,Stress,Plastic Strain,
0.002689602,4.976785846,,
0.007731462,18.43737931,,
0.012987435,27.70372988,,
0.018243409,36.97008045,,
0.024807852,48.02467411,0,1935.865841
0.032645081,57.45359224,0.007837229,
0.041775487,67.20764547,0.016967634,
0.053485449,76.9616987,0.028677596,
0.066472954,85.54526555,0.041665101,
0.079442106,92.37310281,0.054634253,
0.092399023,98.03045368,0.067591171,
0.105347784,102.9074803,0.080539931,
0.118294505,107.5894259,0.093486653,
0.13123307,111.4910471,0.106425217,
0.144167556,115.0025063,0.119359704,
0.157102042,118.5139655,0.13229419,
0.17003245,121.6352625,0.145224598,
0.182964898,124.9516406,0.158157045,
0.195891227,127.6827755,0.171083375,
0.208813479,130.0237483,0.184005626,
0.221741847,132.9499643,0.196933995,
0.234662059,135.095856,0.209854207,
0.247584311,137.4368287,0.222776458,
0.260506562,139.7778015,0.23569871,
0.273422696,141.5335311,0.248614843,
0.28633883,143.2892607,0.261530977,
0.299259042,145.4351524,0.274451189,
0.312173136,146.9958009,0.287365284,
0.32508927,148.7515305,0.300281418,
0.338007443,150.7023411,0.313199591,
0.350919498,152.0679086,0.326111646,
0.363837671,154.0187192,0.339029819,
0.376755844,155.9695299,0.351947992,
0.389671978,157.7252595,0.364864126,
0.402588112,159.480989,0.377780259,
0.415506285,161.4317997,0.390698432,
0.428426497,163.5776914,0.403618644,
0.44134467,165.5285021,0.416536817,
0.454266921,167.8694748,0.429459069,
0.467187133,170.0153665,0.442379281,
0.480109385,172.3563393,0.455301532,
0.493031636,174.6973121,0.468223783,
0.505955926,177.2333659,0.481148074,
0.518882256,179.9645008,0.494074403,
0.531806546,182.5005547,0.506998694,
0.544734915,185.4267706,0.519927063,
0.557661245,188.1579055,0.532853392,
0.570589614,191.0841215,0.545781761,
0.583517982,194.0103375,0.55871013,
0.596454508,197.7168777,0.571646655,
0.609376759,200.0578505,0.584568907,
0.622315324,203.9594718,0.597507471,
0.635245732,207.0807688,0.610437879,
0.648180218,210.592228,0.623372366,
0.661114705,214.1036871,0.636306852,
0.674049191,217.6151463,0.649241338,
0.686983677,221.1266055,0.662175825,
0.699922242,225.0282268,0.675114389,
0.712862846,229.1249291,0.688054993,
0.725801411,233.0265504,0.700993558,
0.738742014,237.1232528,0.713934162,
0.751680579,241.0248741,0.726872727,
0.764623222,245.3166575,0.73981537,
0.777565865,249.6084409,0.752758013,
0.790506469,253.7051433,0.765698617,
0.803451151,258.1920078,0.778643299,
0.816397873,262.8739533,0.79159002,
0.829342555,267.3608178,0.804534702,
0.842291315,272.2378444,0.817483463,
0.855235998,276.7247089,0.830428145,
0.86818068,281.2115734,0.843372827,
0.88113148,286.2836811,0.856323627,
0.894086358,291.7459509,0.869278505,
0.907035118,296.6229775,0.882227266,
0.9199798,301.109842,0.895171948,
0.9277409,303.2557337,0.902933048,

File: 0_characterization/PI-2611_curve.csv
Strain,Stress,PlasticStrain
0.001149364,11.76152505,
0.004758121,33.83953168,
0.006712865,50.55612948,
0.008366879,64.04671717,
0.010622352,80.47004132,
0.012577095,96.52677342,
0.014381474,114.3588585,
0.017710982,130.9969008,
0.021694674,154.5189707,0
0.027087306,172.6862732,0.005392631
0.029568326,189.6118285,0.007873652
0.032790431,205.5617252,0.011095756
0.037172493,224.2264979,0.015477818
0.042900679,245.803059,0.021206004
0.048213571,261.0532886,0.026518897
0.053250794,273.3982761,0.03155612
0.061596045,283.1147986,0.039901371
0.066377648,291.7590393,0.044682974
0.074301877,300.2603091,0.052607203
0.084601871,309.6234035,0.062907197
0.094751501,318.4249455,0.073056826
0.103383812,326.2400216,0.081689137
0.112569739,331.6589187,0.090875064
0.122493821,338.1176042,0.100799146
0.132417903,345.2326946,0.110723228
0.141966072,351.5098786,0.120271398
0.152266066,357.7935997,0.130571392
0.162190148,363.6124155,0.140495474
0.171963865,370.5635008,0.150269191
0.181887947,377.6753867,0.160193273
0.191407201,384.2705188,0.169712526
0.201261883,390.8437964,0.179567209
0.21218647,398.2686955,0.190491796
0.22173464,404.3441257,0.200039965
0.231658722,412.2025263,0.209964047
0.241582804,419.2810856,0.219888129
0.251506886,427.0195107,0.229812211
0.261430968,434.1580579,0.239736293
0.271204685,441.8015022,0.24951001
0.281279131,449.5149324,0.259584457
0.291203213,457.373333,0.269508539
0.301127295,466.1515465,0.279432621
0.310901012,474.0066144,0.289206338
0.320975459,482.1911392,0.299280785
0.330899541,490.8465205,0.309204866
0.340823623,499.5447502,0.319128948
0.350747705,508.5429189,0.32905303
0.360671787,517.121173,0.338977112
0.370595869,526.1793295,0.348901194
